Repository: ccakiroglu/SFRCflatslab

File: 12vars.csv
,,,,"Basic parameters (12, without feature selection)",,,,,,,,,,,,Target,,
Group No,Year,Group,Specimen No,a/d,b0/d,w/b,d_g/d_g0,f_c',p,f_y/f_c,V_f,k_f,r_f,a_f,F,t_p,,
1,1982,Swamy and Ali,S-1,8.45,10,0.47,0.625,37.8,0.56%,12.22222222,0,0,0,0.0 ,0.0 ,1.977,,
,,,S-2,8.45,10,0.47,0.625,39,0.56%,11.84615385,0.6,0.6,1,100.0 ,36.0 ,2.436,,
,,,S-3,8.45,10,0.47,0.625,37.8,0.56%,12.22222222,0.9,0.6,1,100.0 ,54.0 ,2.629,,
,,,S-4,8.45,10,0.47,0.625,36.9,0.56%,12.5203252,1.2,0.6,1,100.0 ,72.0 ,2.81,,
,,,S-5,8.45,10,0.47,0.625,37.8,0.56%,12.22222222,0.9,0.6,0.532544379,100.0 ,54.0 ,2.672,,
,,,S-7,8.45,10,0.47,0.625,38.9,0.75%,11.87660668,0,0,0,0.0 ,0.0 ,2.217,,
,,,S-13,8.45,10,0.47,0.625,39.3,0.75%,11.75572519,0.9,0.4,0.606508876,83.3 ,30.0 ,2.367,,
,,,S-12,8.45,10,0.47,0.625,36.8,0.75%,12.55434783,0.9,0.8,0.606508876,100.0 ,72.0 ,2.49,,
,,,S-11,8.45,10,0.47,0.625,37.1,0.75%,12.45283019,0.9,0.6,0.606508876,100.0 ,54.0 ,2.62,,
,,,S-8,8.45,10,0.47,0.625,41.1,0.75%,11.24087591,0.9,0.6,0.606508876,100.0 ,54.0 ,2.557,,
2,1987,Narayanan and Darwish,S1,8.222222222,12.88888889,0.4,0.0375,43.28,1.84%,12.70794824,0,0,1,0.0 ,0.0 ,3.314176245,,
,,,S2,8.222222222,12.88888889,0.4,0.0375,52.08,1.84%,10.56067588,0.25,0.6,1,100.0 ,15.0 ,3.578544061,,
,,,S3,8.222222222,12.88888889,0.4,0.0375,44.72,1.84%,12.29874776,0.5,0.6,1,100.0 ,30.0 ,3.908045977,,
,,,S4,8.222222222,12.88888889,0.4,0.0375,46,1.84%,11.95652174,0.75,0.6,1,100.0 ,45.0 ,4.118773946,,
,,,S5,8.222222222,12.88888889,0.4,0.0375,52.96,1.84%,10.38519637,1,0.6,1,100.0 ,60.0 ,4.352490421,,
,,,S6,8.222222222,12.88888889,0.4,0.0375,53.04,1.84%,10.36953243,1.25,0.6,1,100.0 ,75.0 ,4.681992337,,
,,,S7,8.222222222,12.88888889,0.4,0.0375,46.96,1.60%,11.7120954,1,0.6,1,100.0 ,60.0 ,3.54789272,,
,,,S8,8.222222222,12.88888889,0.4,0.0375,45.28,2.08%,12.14664311,1,0.6,1,100.0 ,60.0 ,4.256704981,,
,,,S9,8.222222222,12.88888889,0.4,0.0375,43.52,2.30%,12.63786765,1,0.6,1,100.0 ,60.0 ,4.264367816,,
,,,S10,8.222222222,12.88888889,0.4,0.0375,47.6,2.53%,11.55462185,1,0.6,1,100.0 ,60.0 ,4.264367816,,
,,,S11,8.222222222,12.88888889,0.55,0.0375,29.76,1.84%,18.4811828,1,0.6,1,100.0 ,60.0 ,3.14559387,,
,,,S12,8.222222222,12.88888889,0.55,0.0375,32.4,1.84%,16.97530864,1,0.6,1,100.0 ,60.0 ,3.252873563,,
3,1993,Theodorakopoulos and Swamy,FS-1,8.45,10,0.4,1.25,35.36,0.56%,13.00904977,0,0,0,0.0 ,0.0 ,1.735,,
,,,FS-2,8.45,10,0.4,1.25,34,0.56%,13.52941176,0.5,0.6,0.650887574,100.0 ,30.0 ,2.25,,
,,,FS-3,8.45,10,0.4,1.25,35.648,0.56%,12.90394973,1,0.6,0.650887574,100.0 ,60.0 ,2.474,,
,,,FS-4,8.45,10,0.4,1.25,37.336,0.56%,12.32054853,1,0.6,0.650887574,100.0 ,60.0 ,2.244,,
,,,FS-5,8.45,10,0.4,1.25,38,0.37%,12.10526316,1,0.6,0.650887574,100.0 ,60.0 ,1.981,,
,,,FS-19,8.45,10,0.4,1.25,34.48,0.37%,13.34106729,0,0,0,0.0 ,0.0 ,1.365,,
,,,FS-20,8.45,10,0.4,1.25,37.04,0.37%,12.41900648,1,0.6,0.650887574,100.0 ,60.0 ,2.11,,
,,,FS-8,8.45,8,0.4,1.25,36.64,0.56%,12.55458515,0,0,0.650887574,0.0 ,0.0 ,1.87875,,
,,,FS-9,8.45,8,0.4,1.25,35.6,0.56%,12.92134831,1,0.6,0.650887574,100.0 ,60.0 ,2.7075,,
,,,FS-10,8.45,12,0.4,1.25,36.4,0.56%,12.63736264,0,0,0,0.0 ,0.0 ,1.595,,
,,,FS-13,8.45,10,0.4,1.25,33.48,0.56%,13.739546,1,0.8,0.650887574,100.0 ,80.0 ,2.355,,
,,,FS-14,8.45,10,0.4,1.25,34.984,0.56%,13.14886805,1,0.6,0.650887574,69.7 ,41.8 ,2.395,,
,,,FS-15,8.45,10,0.4,0.375,31.24,0.56%,14.72471191,1,0.6,0.650887574,89.4 ,53.6 ,2.38,,
,,,FS-16,8.45,10,0.4,1.25,27.92,0.56%,16.4756447,1,0.6,0.650887574,69.7 ,41.8 ,2.278,,
,,,FS-18,8.45,10,0.4,1.25,14.2,0.56%,32.3943662,1,0.6,0.650887574,69.7 ,41.8 ,1.66,,
4,1994,Shaaban and Gesund,SFO-1,13.26315789,8.210526316,0.4,2.5,33.4 ,1.55%,11.98658519,0,0,1,0.0 ,0.0 ,2.977493031,,
,,,SFO-2,13.26315789,8.210526316,0.4,2.5,39.0 ,1.55%,10.25001278,0,0,1,0.0 ,0.0 ,3.721866289,,
,,,SFO-3,13.26315789,8.210526316,0.4,2.5,31.0 ,1.55%,12.89223829,0,0,1,0.0 ,0.0 ,2.679743728,,
,,,SFO-4,13.26315789,8.210526316,0.4,2.5,31.7 ,1.55%,12.61197224,0,0,1,0.0 ,0.0 ,3.126367683,,
,,,SF2-1,13.26315789,8.210526316,0.4,2.5,34.5 ,1.55%,11.60301446,0.61,0.6,1,127.0 ,46.5 ,3.126367683,,
,,,SF2-2,13.26315789,8.210526316,0.4,2.5,37.2 ,1.55%,10.74353191,0.61,0.6,1,127.0 ,46.5 ,3.721866289,,
,,,SF2-3,13.26315789,8.210526316,0.4,2.5,29.6 ,1.55%,13.49187728,0.61,0.6,1,127.0 ,46.5 ,2.381994425,,
,,,SF3-1,13.26315789,8.210526316,0.4,2.5,37.6 ,1.55%,10.62547112,0.92,0.6,1,127.0 ,70.1 ,3.572991638,,
,,,SF4-1,13.26315789,8.210526316,0.4,2.5,46.7 ,1.55%,8.556795327,1.22,0.6,1,127.0 ,93.0 ,4.466239547,,
,,,SF4-2,13.26315789,8.210526316,0.4,2.5,36.5 ,1.55%,10.94624006,1.22,0.6,1,127.0 ,93.0 ,3.870740941,,
,,,SF6-1,13.26315789,8.210526316,0.4,2.5,22.3 ,1.55%,17.90588652,1.84,0.6,1,127.0 ,140.2 ,3.275242334,,
,,,SF6-2,13.26315789,8.210526316,0.4,2.5,22.1 ,1.55%,18.1297101,1.93,0.6,1,127.0 ,147.1 ,3.424116986,,
5,1994,Tan and Paramasivam,SFRC1-1,13.62072919,22.34441642,0.4,0.625,46.2,1.05%,12.12121212,0.31,0.8,1,60.0 ,14.9 ,2.014339063,,
,,,SFRC1-2,20.45402431,22.34441642,0.4,0.625,45.8,0.70%,12.22707424,0.31,0.8,1,60.0 ,14.9 ,2.127292656,,
,,,SFRC1-3,27.24145838,22.34441642,0.4,0.625,47.2,0.70%,11.86440678,0.31,0.8,1,60.0 ,14.9 ,1.779019079,,
,,,SFRC2-1,20.45402431,22.34441642,0.4,0.625,40.3,0.70%,13.89578164,0.5,0.8,1,60.0 ,24.0 ,1.967275066,,
,,,SFRC2-2,20.45402431,22.34441642,0.4,0.625,40.7,0.70%,13.75921376,1,0.8,1,60.0 ,48.0 ,2.230833449,,
,,,SFRC2-3,20.45402431,22.34441642,0.4,0.625,39.7,0.70%,14.10579345,1.5,0.8,1,60.0 ,72.0 ,2.315548643,,
,,,SFRC2-4,20.45402431,22.34441642,0.4,0.625,47.8,0.70%,11.71548117,2,0.8,1,60.0 ,96.0 ,2.579107025,,
,,,SFRC3-1,32.54049321,33.18429885,0.4,0.625,46.9,1.11%,11.94029851,0.31,0.8,1,60.0 ,14.9 ,1.507904207,,
,,,SFRC3-2,12.55948861,15.26411534,0.4,0.625,46.1,0.43%,12.14750542,0.31,0.8,1,60.0 ,14.9 ,2.852166671,,
,,,SFRC3-3,10.22701215,13.17220821,0.5,0.625,48.4,0.35%,11.57024793,0.31,0.8,1,60.0 ,14.9 ,2.814222019,,
,,,SFRC4-1,20.45402431,22.34441642,0.3,0.625,37.6,0.70%,14.89361702,0.31,0.8,1,60.0 ,14.9 ,1.788431879,,
,,,SFRC4-2,20.45402431,22.34441642,0.4,0.625,60.6,0.70%,9.240924092,0.31,0.8,1,60.0 ,14.9 ,1.882559872,,
,,,SFRC5-1,20.45402431,40.68883284,0.4,0.625,41.4,0.70%,13.52657005,0.31,0.8,1,60.0 ,14.9 ,1.349127805,,
,,,SFRC5-2,20.45402431,31.51662463,0.4,0.625,39.8,0.70%,14.07035176,0.31,0.8,1,60.0 ,14.9 ,1.247928564,,
6,1995,Harajli et al,A1,7.820512821,14.25641026,0.4,0.625,29.6 ,1.49%,16.92567568,0,0,1,0.0 ,0.0 ,2.711676812,,
,,,A2,7.820512821,14.25641026,0.4,0.625,30.0 ,1.49%,16.7,0.45,0.8,1,100.0 ,36.0 ,2.933038185,,
,,,A4,7.820512821,14.25641026,0.4,0.625,24.6 ,1.49%,20.36585366,1,0.8,1,60.0 ,48.0 ,2.983766833,,
,,,B1,5.545454545,11.27272727,0.4,0.625,31.4 ,1.59%,15.95541401,0,0,1,0.0 ,0.0 ,2.692082111,,
,,,B2,5.545454545,11.27272727,0.4,0.625,31.4 ,1.59%,15.95541401,0.45,0.8,1,100.0 ,36.0 ,3.105571848,,
,,,B3,5.545454545,11.27272727,0.4,0.625,31.8 ,1.59%,15.75471698,0.8,0.8,1,100.0 ,64.0 ,3.17888563,,
,,,B4,5.545454545,11.27272727,0.4,0.625,29.1 ,1.59%,17.21649485,1,0.8,1,60.0 ,48.0 ,3.190615836,,
,,,B5,5.545454545,11.27272727,0.4,0.625,29.2 ,1.59%,17.15753425,2,0.8,1,60.0 ,96.0 ,3.944281525,,
7,2000,McHarg et al,NU,9.174311927,12.25688073,0.5,1.25,30.0 ,1.11%,14.46666667,0,0,1,60.0 ,0.0 ,2.101301983,,
,,,NB,9.174311927,12.25688073,0.5,1.25,30.0 ,2.15%,14.46666667,0,0,1,60.0 ,0.0 ,2.396582981,,
,,,FSU,9.174311927,12.25688073,0.5,1.25,41.5 ,1.11%,10.45783133,0.5,0.8,1,60.0 ,24.0 ,2.897873977,,
,,,FSB,9.174311927,12.25688073,0.5,1.25,41.5 ,2.15%,10.45783133,0.5,0.8,1,60.0 ,24.0 ,3.007745976,,
8,2004,Harris,1,10.36866359,6.764976959,0.116,0.0375,221.3 ,0.00%,0,2,0.4,1,60.0 ,48.0 ,5.043001705,,
,,,2,9.698275862,7.448275862,0.116,0.0375,221.3 ,0.00%,0,2,0.4,1,60.0 ,48.0 ,4.677956342,,
,,,3,10.61320755,5.886792453,0.116,0.0375,221.3 ,0.00%,0,2,0.4,1,60.0 ,48.0 ,5.889480338,,
,,,4,8.620689655,7.0651341,0.116,0.0375,221.3 ,0.00%,0,2,0.4,1,60.0 ,48.0 ,4.727499583,,
,,,6,8.858267717,6.362204724,0.116,0.0375,221.3 ,0.00%,0,2,0.4,1,60.0 ,48.0 ,5.123228777,,
,,,9,7.950530035,6.120141343,0.116,0.0375,221.3 ,0.00%,0,2,0.4,1,60.0 ,48.0 ,4.951392148,,
,,,10,7.425742574,5.320132013,0.116,0.0375,221.3 ,0.00%,0,2,0.4,1,60.0 ,48.0 ,5.660511669,,
9,2005,Park,D30-f1.5,23.33333333,10.66666667,0.23,0.0375,126.6,0.00%,0,1.5,0.4,1,92.2 ,55.3 ,4.394791667,,
,,,D40-f1.5,17.5,9,0.23,0.0375,126.6,0.00%,0,1.5,0.4,1,92.2 ,55.3 ,4.795138889,,
,,,D50-f1.5,14,8,0.23,0.0375,126.6,0.00%,0,1.5,0.4,1,92.2 ,55.3 ,5.947,,
,,,D60-f1.5,11.66666667,7.333333333,0.23,0.0375,126.6,0.00%,0,1.5,0.4,1,92.2 ,55.3 ,6.090909091,,
,,,D40-f1.0,17.5,9,0.23,0.0375,124.4,0.00%,0,1,0.4,1,92.2 ,36.9 ,4.975694444,,
,,,D40-f0.5,17.5,9,0.23,0.0375,120.9,0.00%,0,0.5,0.4,1,92.2 ,18.4 ,3.495138889,,
10,2006,Ozden,NR1E0F0,6,12,0.4,1.25,21.6,0.73%,23.47222222,0,0,1,0.0 ,0.0 ,1.566666667,,
,,,NR2E0F0,6,12,0.4,1.25,20,1.09%,25.35,0,0,1,0.0 ,0.0 ,1.683333333,,
,,,HR1E0F0,6,12,0.4,1.25,74,1.49%,6.364864865,0,0,1,0.0 ,0.0 ,2.758333333,,
,,,HR1E0F0r,6,12,0.4,1.25,75,1.49%,6.28,0,0,1,0.0 ,0.0 ,3.091666667,,
,,,HR2E0F0,6,12,0.4,1.25,63.7,2.26%,7.394034537,0,0,1,0.0 ,0.0 ,3.375,,
,,,HR2E0F0r,6,12,0.4,1.25,74.7,2.26%,6.305220884,0,0,1,0.0 ,0.0 ,4.075,,
,,,NR1E0F1,6,12,0.4,1.25,19.6,0.73%,25.86734694,1,0.8,1,100.0 ,80.0 ,2.216666667,,
,,,NR2E0F1,6,12,0.4,1.25,19.3,1.09%,26.26943005,1,0.8,1,100.0 ,80.0 ,2.041666667,,
,,,HR1E0F1,6,12,0.4,1.25,81.3,1.49%,5.793357934,1,0.8,1,100.0 ,80.0 ,4.8,,
,,,HR2E0F1,6,12,0.4,1.25,79.3,2.26%,5.939470366,1,0.8,1,100.0 ,80.0 ,5.758333333,,
11,2006,Yaseen,S11,7.954545455,13.09090909,0.5,0.59375,35.36,1.61%,18.9479638,0.5,0.4,1,133.3 ,26.7 ,3.531407828,,
,,,S12,7.954545455,13.09090909,0.34,0.59375,49.14,1.61%,13.63451363,0.5,0.4,1,133.3 ,26.7 ,4.044349747,,
,,,S13,7.954545455,13.09090909,0.32,0.59375,55.06,1.61%,12.16854341,0.5,0.4,1,133.3 ,26.7 ,5.109690657,,
,,,S14,7.954545455,13.09090909,0.28,0.59375,65.13,1.61%,10.28711807,0.5,0.4,1,133.3 ,26.7 ,5.56344697,,
,,,S21,7.954545455,13.09090909,0.34,0.59375,42.19,1.61%,15.88054041,0,0,1,0.0 ,0.0 ,3.681344697,,
,,,S22,7.954545455,13.09090909,0.34,0.59375,48.76,1.61%,13.74077112,0.25,0.4,1,133.3 ,13.3 ,3.866792929,,
,,,S23,7.954545455,13.09090909,0.34,0.59375,52.38,1.61%,12.79114166,0.75,0.4,1,133.3 ,40.0 ,4.951862374,,
,,,S24,7.954545455,13.09090909,0.34,0.59375,53.26,1.61%,12.57979722,1,0.4,1,133.3 ,53.3 ,5.445075758,,
,,,S31,7.954545455,13.09090909,0.34,0.59375,49.18,1.61%,13.62342416,0.5,0.4,1,50.0 ,10.0 ,3.866792929,,
,,,S32,7.954545455,13.09090909,0.34,0.59375,49.18,1.61%,13.62342416,0.5,0.4,1,66.7 ,13.3 ,3.945707071,,
,,,S33,7.954545455,13.09090909,0.34,0.59375,52.79,1.61%,12.69179769,0.5,0.4,1,83.3 ,16.7 ,4.636205808,,
,,,S34,7.954545455,13.09090909,0.34,0.59375,49.45,1.61%,13.54903943,0.5,0.4,1,100.0 ,20.0 ,4.340277778,,
,,,S41,7.954545455,10.81818182,0.34,0.59375,51.08,1.61%,13.11667972,0.5,0.4,1,133.3 ,26.7 ,4.225553858,,
,,,S42,7.954545455,17.63636364,0.34,0.59375,50.8,1.61%,13.18897638,0.5,0.4,1,133.3 ,26.7 ,3.953842549,,
12,2007,Naaman,Con-2T-2L,1.655172414,6.75862069,0.5,0.625,44.9,0.49%,9.220489978,0,0,1,0.0 ,0.0 ,2.695285011,,
,,,TOR-2T-2L,2.181818182,7.636363636,0.35,0.0375,69.6,0.65%,5.948275862,2,1,1,100.0 ,200.0 ,8.214285714,,
13,2008,De Hanai and Holanda,L1,6.4375,8,0.65,0.39375,23.1,1.51%,17.31601732,0,0,1,0.0 ,0.0 ,2.6796875,,
,,,L2,6.4375,8,0.65,0.39375,24.4,1.51%,16.39344262,1,0.8,1,54.5 ,43.6 ,2.7265625,,
,,,L3,6.4375,8,0.65,0.39375,28.1,1.51%,14.23487544,2,0.8,1,54.5 ,87.3 ,3.1953125,,
,,,L4,6.4375,8,0.34,0.39375,57,1.51%,7.01754386,0,0,1,0.0 ,0.0 ,3.767578125,,
,,,L5,6.4375,8,0.34,0.39375,59.7,1.51%,6.700167504,1,0.8,1,54.5 ,43.6 ,4.201171875,,
,,,L6,6.4375,8,0.34,0.39375,52.4,1.51%,7.633587786,2,0.8,1,54.5 ,87.3 ,4.61328125,,
,,,OSC S1,6.4375,8,0.34,0.39375,43.7,1.51%,9.153318078,0,0,1,0.0 ,0.0 ,3.447265625,,
,,,L7,6.4375,8,0.34,0.39375,36.6,1.51%,10.92896175,0.75,0.8,1,47.6 ,28.6 ,3.564453125,,
,,,L8,6.4375,8,0.34,0.39375,46.1,1.51%,8.676789588,1.5,0.8,1,47.6 ,57.1 ,4.119140625,,
14,2008 & 2011,Joh,PT70-50-50,10,6.857142857,0.2,0.0375,194,0,0,2,0.4,1,65.0 ,52.0 ,6.508928571,,
,,,D40-50-50,17.5,9,0.2,0.0375,194,0,0,2,0.4,1,65.0 ,52.0 ,5.416666667,,
15,2009,Wang et al,S1,6,12,0.4,1.25,17.44,0.98%,22.93577982,0,0.4,0,0.0 ,0.0 ,2.125,,
,,,S2,6,12,0.4,1.25,19.68,0.98%,20.32520325,1,0.4,1,45.0 ,18.0 ,2.416666667,,
,,,S3,6,12,0.4,1.25,20.16,0.98%,19.84126984,1.5,0.4,1,45.0 ,27.0 ,2.625,,
,,,S4,6,12,0.4,1.25,15.04,0.98%,26.59574468,1,0.4,1,45.0 ,18.0 ,2.375,,
,,,S5,6,12,0.4,1.25,14.88,0.98%,26.88172043,1.5,0.4,1,45.0 ,27.0 ,2.583333333,,
16,2010,Cheng and Parra-Montesinos,S1,5.681102362,8.787401575,0.4,0.8125,47.7,0.98%,9.874213836,0,0,0,0.0 ,0.0 ,3.055061666,,
,,,S2,5.681102362,8.787401575,0.4,0.8125,47.7,0.66%,9.874213836,0,0,0,0.0 ,0.0 ,2.674060904,,
,,,S3/FRC,5.681102362,8.787401575,0.49,0.8125,25.4,0.98%,17.91338583,1,0.8,1,54.5 ,43.6 ,2.723449891,,
,,,S4/FRC,5.681102362,8.787401575,0.49,0.8125,25.4,0.66%,17.91338583,1,0.8,1,54.5 ,43.6 ,2.7446166,,
,,,S5/FRM,5.681102362,8.787401575,0.49,0.8125,59.3,0.98%,7.942664418,1.5,0.8,0.526680527,70.0 ,84.0 ,3.739451923,,
,,,S6/FRM,5.681102362,8.787401575,0.49,0.8125,57.9,0.66%,8.134715026,1.5,0.8,0.526680527,70.0 ,84.0 ,3.132672932,,
,,,S7/FRC,5.681102362,8.787401575,0.49,0.8125,31,0.98%,14.48387097,1.5,0.8,1,54.5 ,65.5 ,3.683007366,,
,,,S8/FRC,5.681102362,8.787401575,0.49,0.8125,31,0.66%,14.48387097,1.5,0.8,1,54.5 ,65.5 ,3.330228883,,
,,,S9/FRC,5.681102362,8.787401575,0.49,0.8125,46.1,0.98%,9.739696312,1.5,0.8,0.526680527,78.9 ,94.7 ,3.739451923,,
,,,S10/FRC,5.681102362,8.787401575,0.48,0.8125,59.1,0.66%,7.597292724,1.5,0.8,0.526680527,78.9 ,94.7 ,3.548951542,,
17,2010,Yang,MB2,8.904719501,12.01424755,0.4,1.25,35.3,1.34%,18.86685552,0,0,0,0.0 ,0.0 ,1.854599896,,
,,,MBF2,8.904719501,12.01424755,0.4,1.25,30.8,1.34%,21.62337662,0.5,0.8,1,60.0 ,24.0 ,1.953599891,,
18,2011,Higashiyama et al,t100-0.67,7.142857143,9.714285714,0.57,1.25,24.6,0.85%,15.32520325,0.67,0.8,1,48.4 ,25.9 ,2.888655462,,
,,,t140-0.67,4.545454545,7.636363636,0.57,1.25,24.6,0.54%,15.32520325,0.67,0.8,1,48.4 ,25.9 ,2.274891775,,
,,,t180-0.67,3.333333333,6.666666667,0.57,1.25,24.6,0.40%,15.32520325,0.67,0.8,1,48.4 ,25.9 ,1.984,,
,,,t100-0.72,7.692307692,10.15384615,0.53,1.25,42.4,0.91%,8.891509434,0.72,0.8,1,48.4 ,27.9 ,3.282051282,,
,,,t140-0.72,4.761904762,7.80952381,0.53,1.25,42.4,0.57%,8.891509434,0.72,0.8,1,48.4 ,27.9 ,2.476190476,,
,,,t180-0.72,3.448275862,6.75862069,0.53,1.25,42.4,0.41%,8.891509434,0.72,0.8,1,48.4 ,27.9 ,2.045742435,,
,,,t100-0.91,7.692307692,10.15384615,0.53,1.25,21.6,0.91%,17.4537037,0.91,0.8,1,48.4 ,35.2 ,2.815850816,,
,,,t140-0.91,4.761904762,7.80952381,0.53,1.25,21.6,0.57%,17.4537037,0.91,0.8,1,48.4 ,35.2 ,2.12659698,,
,,,t180-0.91,3.448275862,6.75862069,0.53,1.25,21.6,0.41%,17.4537037,0.91,0.8,1,48.4 ,35.2 ,1.627023223,,
,,,t100-0.63,7.142857143,9.714285714,0.57,1.25,27.8,0.85%,13.56115108,0.63,0.8,1,48.4 ,24.4 ,3.199579832,,
,,,t100-0.94,7.142857143,9.714285714,0.57,1.25,31.1,0.85%,12.1221865,0.94,0.8,1,48.4 ,36.4 ,3.107142857,,
,,,t100-1.03,7.142857143,9.714285714,0.57,1.25,30.4,0.85%,12.40131579,1.03,0.8,1,48.4 ,39.9 ,3.338235294,,
19,2012,Nguyen-Minh et al,A0,5,11.61904762,0.4,1.375,21.68,0.83%,22.69372694,0,0.8,1,80.0 ,0.0 ,2.217017955,,
,,,A1,5,11.61904762,0.4,1.375,22.32,0.83%,22.04301075,0.38,0.8,1,80.0 ,24.3 ,2.576112412,,
,,,A2,5,11.61904762,0.4,1.375,23.36,0.83%,21.06164384,0.57,0.8,1,80.0 ,36.5 ,2.693208431,,
,,,A3,5,11.61904762,0.4,1.375,25.28,0.83%,19.46202532,0.76,0.8,1,80.0 ,48.6 ,3.099141296,,
,,,B0,6.428571429,11.61904762,0.4,1.375,21.68,0.83%,22.69372694,0,0.8,1,80.0 ,0.0 ,2.349726776,,
,,,B1,6.428571429,11.61904762,0.4,1.375,22.32,0.83%,22.04301075,0.38,0.8,1,80.0 ,24.3 ,2.56049961,,
,,,B2,6.428571429,11.61904762,0.4,1.375,23.36,0.83%,21.06164384,0.57,0.8,1,80.0 ,36.5 ,2.630757221,,
,,,B3,6.428571429,11.61904762,0.4,1.375,25.28,0.83%,19.46202532,0.76,0.8,1,80.0 ,48.6 ,2.708821233,,
,,,C0,7.857142857,11.61904762,0.4,1.375,21.68,0.83%,22.69372694,0,0.8,1,80.0 ,0.0 ,2.06088993,,
,,,C1,7.857142857,11.61904762,0.4,1.375,22.32,0.83%,22.04301075,0.38,0.8,1,80.0 ,24.3 ,2.396565183,,
,,,C2,7.857142857,11.61904762,0.4,1.375,23.36,0.83%,21.06164384,0.57,0.8,1,80.0 ,36.5 ,2.419984387,,
,,,C3,7.857142857,11.61904762,0.4,1.375,25.28,0.83%,19.46202532,0.76,0.8,1,80.0 ,48.6 ,2.544886807,,
20,2013,Hassan,SN1-5,11.84210526,9.263157895,0.45,0.3125,37.5,0.37%,10.53333333,0,0,0,0.0 ,0.0 ,3.924940191,,
,,,SN1-7,7.894736842,7.50877193,0.45,0.3125,37.5,0.32%,11.6,0,0,0,0.0 ,0.0 ,2.766847024,,
,,,SN2-5,11.84210526,9.263157895,0.45,0.3125,37.5,0.74%,10.53333333,0,0,0,0.0 ,0.0 ,4.298744019,,
,,,SN2-7,7.894736842,7.50877193,0.45,0.3125,37.5,0.64%,11.6,0,0,0,0.0 ,0.0 ,4.426955239,,
,,,SR2-5,11.84210526,9.263157895,0.144,0.0375,75,0.74%,5.266666667,0,0,0,0.0 ,0.0 ,6.05562201,,
,,,SR1-5,11.84210526,9.263157895,0.144,0.0375,75,0.37%,5.266666667,0,0,0,0.0 ,0.0 ,5.457535885,,
,,,SR2-7,7.894736842,7.50877193,0.144,0.0375,75,0.64%,5.8,0,0,0,0.0 ,0.0 ,6.148548942,,
,,,SR1-7,7.894736842,7.50877193,0.144,0.0375,75,0.32%,5.8,0,0,0,0.0 ,0.0 ,4.30398426,,
,,,SR1F1-7,7.894736842,7.50877193,0.144,0.0375,100.8,0.32%,4.31547619,1,0.8,1,80.0 ,64.0 ,5.943597311,,
,,,SR2F1-7,7.894736842,7.50877193,0.144,0.0375,100.8,0.64%,4.31547619,1,0.8,1,80.0 ,64.0 ,7.583210362,,
,,,SR2F1-5,11.84210526,9.263157895,0.144,0.0375,100.8,0.74%,3.918650794,1,0.8,1,80.0 ,64.0 ,7.326555024,,
,,,SR1F1-5,11.84210526,9.263157895,0.144,0.0375,100.8,0.37%,3.918650794,1,0.8,1,80.0 ,64.0 ,6.354665072,,
,,,SR2F2-7,7.894736842,7.50877193,0.144,0.0375,118,0.64%,3.686440678,2,0.8,1,80.0 ,128.0 ,10.04262994,,
,,,SR2F2-5,11.84210526,9.263157895,0.144,0.0375,118,0.74%,3.347457627,2,0.8,1,80.0 ,128.0 ,10.27960526,,
,,,SR1F2-5,11.84210526,9.263157895,0.144,0.0375,118,0.37%,3.347457627,2,0.8,1,80.0 ,128.0 ,7.102272727,,
,,,SR1F2-7,7.894736842,7.50877193,0.144,0.0375,118,0.32%,3.686440678,2,0.8,1,80.0 ,128.0 ,7.788161994,,
,,,SMR2F2-7,7.894736842,7.50877193,0.144,0.3125,105.3,0.64%,4.131054131,2,0.8,1,80.0 ,128.0 ,9.222823414,,
,,,SMR1F2-7,7.894736842,7.50877193,0.144,0.3125,105.3,0.32%,4.131054131,2,0.8,1,80.0 ,128.0 ,6.599442532,,
,,,SMR2F2-5,11.84210526,9.263157895,0.144,0.3125,105.3,0.74%,3.751187085,2,0.8,1,80.0 ,128.0 ,9.718899522,,
,,,SMR1F2-5,11.84210526,9.263157895,0.144,0.3125,105.3,0.37%,3.751187085,2,0.8,1,80.0 ,128.0 ,6.429425837,,
21,2013,Grimaldi,S1C-1,6.666666667,14.66666667,0.4,1.25,50.8,1.05%,10.23622047,0,0,0,0.0 ,0.0 ,2.660606061,,
,,,S2C-2,6.666666667,14.66666667,0.4,1.25,48.4,1.05%,10.74380165,0,0,0,0.0 ,0.0 ,2.509090909,,
,,,S1F-2,6.666666667,14.66666667,0.4,1.25,48.4,1.05%,10.74380165,0.5,0.8,1,66.7 ,26.7 ,3.651515152,,
,,,S2F-2,6.666666667,14.66666667,0.4,1.25,48.4,1.05%,10.74380165,0.5,0.8,1,66.7 ,26.7 ,3.254545455,,
22,2014,AlQuraishi,G1Ufib0,6.242038217,9.095541401,0.175,0.0375,198.5,2.01%,6.649874055,0,0,0,0.0 ,0.0 ,3.757426537,,
,,,G1Ufib0.5,6.242038217,9.095541401,0.175,0.0375,198.9,2.01%,6.636500754,0.5,0.4,1,80.0 ,16.0 ,4.792235365,,
,,,G1Ufib1.1,6.242038217,9.095541401,0.175,0.0375,208.2,2.01%,6.340057637,1.1,0.4,1,80.0 ,35.2 ,6.860068868,,
,,,G2Nfc40,6.202531646,9.063291139,0.61,1,40.3,1.99%,13.94540943,0,0,0,0.0 ,0.0 ,2.993069797,,
,,,G3Up1%,6.242038217,9.095541401,0.175,0.0375,198.9,1.00%,6.636500754,0.5,0.4,1,80.0 ,16.0 ,4.422915663,,
,,,G4Ut55,13.61111111,15.11111111,0.175,0.0375,199.2,1.99%,7.881526104,0.5,0.4,1,80.0 ,16.0 ,6.326593137,,
,,,G5Ufy560,6.202531646,9.063291139,0.175,0.0375,198.2,1.99%,2.835519677,0.5,0.4,1,80.0 ,16.0 ,5.652004809,,
23,2016, Caratelli,L-MSW,6.666666667,14.66666667,0.36,1,46.848,1.05%,11.09972678,0.38,0.8,1,100.0 ,30.4 ,2.612121212,,
,,,L-FRC-MSW,6.666666667,14.66666667,0.35,0.25,42.216,1.05%,12.3176047,0.38,0.8,1,100.0 ,30.4 ,4.103030303,,
24,2017,Nguyen,S-02,9.375,9.424777961,0.21,0.0375,97.8,2.83%,4.08997955,0.8,0.4,1,65.0 ,20.8 ,8.085071109,,
,,,S-03,9.375,9.424777961,0.21,0.0375,98.5,2.83%,4.060913706,0.8,0.4,1,65.0 ,20.8 ,7.17987737,,
,,,S-04,9.375,9.424777961,0.21,0.0375,87.8,2.83%,4.555808656,0.8,0.4,1,65.0 ,20.8 ,8.3423716,,
,,,S-05,9.375,9.424777961,0.21,0.0375,99,2.83%,4.04040404,1.6,0.4,1,65.0 ,41.6 ,9.784713272,,
,,,S-06,9.375,9.424777961,0.21,0.0375,86.8,2.83%,4.608294931,1.6,0.4,1,65.0 ,41.6 ,11.20052912,,
,,,S-07,9.375,9.424777961,0.21,0.0375,96.5,2.83%,4.14507772,1.6,0.4,1,65.0 ,41.6 ,9.484971463,,
,,,S-08,9.375,9.424777961,0.21,0.0375,91.4,2.83%,4.376367615,0,0,0,0.0 ,0.0 ,5.789924201,,
25,2017,Gouveia,F0_R0.75,7.352941176,5.470588235,0.45,0.8,54.96,0.76%,9.716157205,0,0,0,0.0 ,0.0 ,3.804949399,,
,,,F0_R1.5,7.8125,5.5625,0.45,0.8,55.68,1.50%,9.500718391,0,0,0,0.0 ,0.0 ,5.574087079,,
,,,F1_R0.75,7.407407407,5.481481481,0.45,0.8,47.36,0.76%,11.27533784,1,0.4,1,63.6 ,25.5 ,5.955955956,,
,,,F1_R1.5,7.8125,5.5625,0.45,0.8,45.36,1.50%,11.6622575,1,0.4,1,63.6 ,25.5 ,7.39554073,,
,,,F1.5_R1.5,7.8125,5.5625,0.45,0.8,46.08,1.50%,11.48003472,1.5,0.4,1,63.6 ,38.2 ,7.768609551,,
26,2018,Chanthabouala,F09-00,7.692307692,10.83760684,0.4,1.25,80,0.92%,7.3125,0,0,1,0.0 ,0.0 ,2.57286527,,
,,,F09-03,7.692307692,10.83760684,0.4,1.25,89,0.92%,6.573033708,0.3,1,1,66.7 ,20.0 ,3.107390331,,
,,,F09-06,7.692307692,10.83760684,0.4,1.25,87,0.92%,6.724137931,0.6,1,1,66.7 ,40.0 ,3.747741918,,
,,,F09-09,7.692307692,10.83760684,0.4,1.25,90,0.92%,6.5,0.9,1,1,66.7 ,60.0 ,4.570088166,,
,,,F09-12,7.692307692,10.83760684,0.4,1.25,100,0.92%,5.85,1.2,1,1,66.7 ,80.0 ,4.927336946,,
,,,F14-00,7.894736842,11.01754386,0.4,1.25,80,1.47%,7.1875,0,0,1,0.0 ,0.0 ,2.66999106,,
,,,F14-03,7.894736842,11.01754386,0.4,1.25,89,1.47%,6.460674157,0.3,1,1,66.7 ,20.0 ,3.254553581,,
,,,F14-06,7.894736842,11.01754386,0.4,1.25,87,1.47%,6.609195402,0.6,1,1,66.7 ,40.0 ,4.099620069,,
,,,F14-09,7.894736842,11.01754386,0.4,1.25,90,1.47%,6.388888889,0.9,1,1,66.7 ,60.0 ,5.629120572,,
,,,F14-12,7.894736842,11.01754386,0.4,1.25,100,1.47%,5.75,1.2,1,1,66.7 ,80.0 ,6.823388088,,
27,2018,Abdel-Rahman,A1,6.4,10.4,0.54,1.25,24,1.19%,16.66666667,0,0,0,0.0 ,0.0 ,1.692307692,,
,,,B1,6.4,10.4,0.54,1.25,24,1.19%,16.66666667,0.5,0.6,0.28125,80.6 ,24.2 ,1.846153846,,
,,,B2,6.4,10.4,0.54,1.25,24,1.19%,16.66666667,1,0.6,0.28125,80.6 ,48.4 ,1.969230769,,
,,,B3,6.4,10.4,0.54,1.25,24,1.19%,16.66666667,1.5,0.6,0.28125,80.6 ,72.6 ,2.461538462,,
,,,C1,6.4,10.4,0.54,1.25,24,1.19%,16.66666667,0.5,0.6,0.4375,80.6 ,24.2 ,2.061538462,,
,,,C2,6.4,10.4,0.54,1.25,24,1.19%,16.66666667,1,0.6,0.4375,80.6 ,48.4 ,2.153846154,,
,,,C3,6.4,10.4,0.54,1.25,24,1.19%,16.66666667,1.5,0.6,0.4375,80.6 ,72.6 ,2.307692308,,
,,,D1,6.4,10.4,0.54,1.25,24,1.19%,16.66666667,0.5,0.6,0.59375,80.6 ,24.2 ,2.123076923,,
,,,D2,6.4,10.4,0.54,1.25,24,1.19%,16.66666667,1,0.6,0.59375,80.6 ,48.4 ,2.270769231,,
,,,D3,6.4,10.4,0.54,1.25,24,1.19%,16.66666667,1.5,0.6,0.59375,80.6 ,72.6 ,2.369230769,,
28,2019,Landler and Fischer,M0-25,5.853658537,9.853658537,0.4,1.25,47.8,1.23%,10.94142259,0,0,0,0.0 ,0.0 ,2.825404492,,
,,,M1-25,5.853658537,9.853658537,0.4,1.25,48.1,1.23%,10.87318087,0.5,0.8,1,66.7 ,26.7 ,3.366336634,,
,,,M2-25,5.853658537,9.853658537,0.4,1.25,39.8,1.23%,13.14070352,0.5,1,1,66.7 ,33.3 ,3.248007728,,
,,,M3-25,5.853658537,9.853658537,0.4,1.25,48.1,1.23%,10.87318087,1,1,1,66.7 ,66.7 ,4.201883603,,
,,,M0-25,4.705882353,8.705882353,0.4,1.25,48.2,1.23%,10.85062241,0,0,0,0.0 ,0.0 ,2.895248189,,
,,,M1-25,4.705882353,8.705882353,0.4,1.25,48.9,1.23%,10.69529652,0.5,0.8,1,66.7 ,26.7 ,3.501148207,,
,,,M2-25,4.705882353,8.705882353,0.4,1.25,40.3,1.23%,12.97766749,0.5,1,1,66.7 ,33.3 ,3.137254902,,
,,,M3-25,4.705882353,8.705882353,0.4,1.25,47,1.23%,11.12765957,1,1,1,66.7 ,66.7 ,4.091149974,,
29,2020,Kadhum,S1,5.897435897,11.17948718,0.175,0.0375,116.48,0.67%,4.593063187,1,0.4,1,65.0 ,26.0 ,7.645259939,,
,,,S2,5.897435897,11.17948718,0.175,0.0375,122.56,0.67%,4.365208877,1.5,0.4,1,65.0 ,39.0 ,8.233356857,,
,,,S3,5.897435897,11.17948718,0.175,0.0375,130.24,0.67%,4.107800983,2,0.4,1,65.0 ,52.0 ,8.586215008,,
,,,N1,5.897435897,11.17948718,0.35,0.296875,38.4,0.67%,13.93229167,0,0,0,0.0 ,0.0 ,4.275464597,,
30,2020,Shoukry,S1,6.849315068,9.479452055,0.45,1.25,48.5,1.76%,8.24742268,0,0,0,0.0 ,0.0 ,3.994773933,,
,,,S2,6.849315068,9.479452055,0.45,1.25,47.2,1.76%,8.474576271,1,0.8,1,50.0 ,40.0 ,4.964763639,,
,,,S3,6.849315068,9.479452055,0.173,0.0375,115.8,1.76%,3.454231434,0,0,0,0.0 ,0.0 ,4.574788186,,
,,,S4,6.849315068,9.479452055,0.173,0.0375,122.6,1.76%,3.262642741,1,0.8,1,50.0 ,40.0 ,5.616042442,,
,,,S5,6.849315068,9.479452055,0.173,0.0375,127,1.76%,3.149606299,2,0.8,1,50.0 ,80.0 ,7.356085201,,
,,,S6,6.849315068,9.479452055,0.173,0.0375,125.6,1.76%,3.184713376,3,0.8,1,50.0 ,120.0 ,7.607490696,,
,,,S7,6.849315068,9.479452055,0.173,0.0375,127,1.76%,3.149606299,1,0.8,1,50.0 ,40.0 ,7.007680735,,
,,,S8,6.849315068,9.479452055,0.173,0.0375,119,1.76%,3.361344538,1,0.6,1,50.0 ,30.0 ,5.437881067,,
